Repository: SesacLine/sesac-manufacturing-2nd-project

# Wafer Defect RCA — GraphRAG

반도체 웨이퍼 결함의 **근본원인 분석(RCA)** 을 위한 지식그래프 파이프라인.

공정 문헌에서 "어떤 불량 패턴이 어느 공정을 의심케 하는가",
"그 공정에서 어떤 고장 모드가 어떤 원인으로 생기는가", "그 원인은 어떤 fab 신호로 검증하는가"를
LLM으로 추출해 Neo4j 그래프로 만들고, 관측된 패턴에 대한 **원인 가설 목록**을 생성한다.

그래프는 가설 **생성**까지만 책임진다. 채택/기각은 fab 데이터(SQL)의 몫이며,
그래프는 `Evidence` 노드(`Parameter`/`Maintenance`/`Recipe`)로 그 SQL과 이어진다.

```text
data/raw/ + data/docs/ 문헌 (표·산문·전문가 암묵지 목업)
  -> 로드 (raw + docs 두 폴더)  (2_load_txt.py)
  -> 표 행 단위 청킹    (3_split.py)
  -> 시드 앵커 + Chunk 적재 (4_ingest_chunks_to_neo4j.py)
  -> LLM 추출 + 검증 규칙 (5_build_kg_from_chunks.py)
  -> 결정적 순회 + 가설 출력 (6_ask_graphrag.py)  -> stdout + outputs/hypotheses.json
```

File: kg_rca/data/raw/table_ref56_patterns.md
# ref56 — Various WBM defect patterns and corresponding causes (WM-811K Class)

> 출처: Shin et al. (2025), "A framework for detecting unknown defect patterns on wafer bin maps",
> Expert Systems With Applications 260, 125378. Table 1.
> 원문 발췌. 이 표는 불량 패턴에서 원인으로 **직결**되며, 공정 단계를 명시하지 않는다
> (예외: Scratch 행이 chemical–mechanical polishing (CMP)를 명시).

| Defect Name | Defect Pattern Description | Source of defects |
|---|---|---|
| Center | Defects concentrated in the center of the wafer | Irregular radio frequency (RF) operation, or unusual liquid flow |
| Donut | Defect pattern shaped like a ring with an opening in the middle | Accumulation of residues resistant to removal during photoresist cleaning |
| Edge-Loc | Defects clustered on the edge of the wafer | Irregular temperature annealing, or impurities in the load lock valve |
| Edge-Ring | Defects located along the edge of the wafer | Anomalous temperature regulation during rapid thermal process (RTP), or cold process, and insufficient heating due to wafer thickness variations |
| Loc | Defects clustered on the inner region of the wafer | Vacuum pressure differences due to slit valve leaks or poor pump operation, and vibration of internal parts |
| Near-Full | Entire wafer is covered with defects | Wafer surface photoresist (PR) rupture due to electron overcharge, or abnormalities in the plasma ion beam implant process |
| Scratch | A pattern of defects where defects are continuously connected within the wafer | Scratches on the wafer surface by transfer robots during the wafer handling sequence, surface damage by humans, or scratches caused by polishing during chemical–mechanical polishing (CMP) |
| Random | Defects occur sporadically | Abnormal vacuum or gas or fluid eruption |
